Repository: amaralc/ded-sl1-gcode-geometries

# ded-sl1-gcode-geometries

GCODE generated to manufacture geometries with DED-LP at LMP

File: src/components/manual/masters/archive/TUBE_WALL_V5.MPF
;Author: Calil Amaral
;Description: Template program based on Adriano's laser shot program
;V:2020.01.28
 
;General Configurations-----------------------------------
N100 $AC_TIMER[1]=0	  ; START TIMER
N110 G91		            ; RELATIVE COORDINATES
N120 G71		            ; METRIC SYSTEM
N130 G64		            ; CONTINUOUS PATH MODE
N140 M55		            ; MOVE LASER MIRROR TO HOME
N150 G4F4		          ; DELAY 4 SECONDS
N160 M0	   	          ; WAIT FOR USER INPUT

;R-Parameters----------------------------------------------
N170 R0=39             ; LASER POWER
N180 R1=300            ; FEED RATE PROCESS ON [mm/min]
N190 R2=1000           ; FEED RATE PROCESS OFF [mm/min]
N200 R3=3          	  ;  [RPM]
N210 R4=0              ; COUNTER START
N220 R5=64              ; NUMBER OF LAYERS
N230 R6=1.44           ; DELTA Z
N240 

N250 R8=0.1763;       TAN THETA
N260 R7=R6*R8       ; DELTA X
N261 R9=3.2         ; BEAD THICKNESS
N262 R10=0.1         ; OVERLAP [%]
N263 R11=R9*(1-R10)     ; EFFECTIVE BEAD THICKNESS
N261 R12=18         ; OUTER WALL MEAN RADIUS
N262 R96=0          ;PRE-HEATING LAP COUTER
N720 R97=2          ;PRE-HEATING NUMBER OF LAPS
N730 R98=0          ;WALL COUNTER
N740 R99=2          ;N OF WALLS
N750 

;Process Start-up------------------------------------------
N270 M56		            ; SET CHANNEL 1 AS LASER SOURCE
N280 G4F4		          ; DELAY 4 SECONDS TO POSITION THE MIRROR
N290
;M76            	  ; CROSSJET ON
N300 M0	   	  	      ; WAIT FOR USER INPUT
 
;Laser On and Path-----------------------------------------

N310 G54
N320 G90
N330 G1 X0 Y0 Z0 F=R2

N340 H1=R0
N344 
N350 G1 Y18 F=R1
N351 
N352 
N353 ;G91
N354 ;G1 Y-1.44 F=R1
N354 ;G1 Z70 F=R2
N355 
N353 ;WHILE(R96<R97)
N354 
N354  ;ID=1 WHEN $AC_TIMER[1]>=0 DO M50  
N355  ;G2 X0 Y0 I0 J-16.56 F=600
N357  ;ID=1 WHEN $AC_TIMER[1]>=0 DO M51
N356  ;R96=R96+1
N358 
N354 ;ENDWHILE
N353 
N354 ;G1 Y1.44 Z-70 F=R2
N355 
N356 ;M0
N357 
N360 WHILE(R4<R5)
N370 
N380 M78           	  ; GAS 1 ON
N390 M64		            ; CARRIER ON
N400 H2=R3	            ; SET POWDER FLOW
N410 M62		            ; POWDER MIXER ON
N420 M66		            ; POWDER FEED ON
N430 G4 F10	            ; DELAY FOR POWDER STABILIZATION
N440 
N441        G91 
N460        ID=1 WHEN $AC_TIMER[1]>=0 DO M50
N461        G2 X0 Y=(-2*R12) I0 J=(-R12) F=R1
N471        ID=1 WHEN $AC_TIMER[1]>=0 DO M51
N472        G1 Y=R11
N473        ID=1 WHEN $AC_TIMER[1]>=0 DO M50
N474        G2 X0 Y=0 I0 J=(R12-R11) F=R1
N474        ID=1 WHEN $AC_TIMER[1]>=0 DO M51
N474        G1 Y=-R11
N475        ID=1 WHEN $AC_TIMER[1]>=0 DO M50
N461        G2 X0 Y=(2*R12) I0 J=(R12) F=R1
N471        ID=1 WHEN $AC_TIMER[1]>=0 DO M51
N475        
N473        
N472 
N491 
N492 
N500 M65		            ; CARRIER OFF
N510 M63		            ; POWDER MIXER OFF
N520 M67		            ; POWDER FEED OFF
N540 M79                 ; GAS 1 OFF
N550 
N560  
N570 G1 X=-R7  Z=R6 F1000
N580 
N590 M0
N600  
N610  R4 = R4 + 1
N620  
N630 ENDWHILE

N640  

;End of Program--------------------------------------------
N650 M65		            ; CARRIER OFF
N660 M63		            ; POWDER MIXER OFF
N670 M67		            ; POWDER FEED OFF
;M77                ; CROSSJET OFF
N680 M55		              ; HOME LASER RESSONATOR
N690 G4 F3               ; DELAY
N700 M79                 ; GAS 1 OFF
N710 M30		              ; PROGRAM END
